Repository: PSDI-UK/ai-for-science

# AI-For-Science

## About
The "AI for Science" PSDI project aims to tackle a key challenge in modern physical sciences research the fact that methods for analyzing and interpreting experimental data have not kept pace with the exponentially increasing volume of data being generated. As experimental techniques and facilities advance, the rate of data production continues to grow, placing pressure on researchers and infrastructure to extract meaningful insights efficiently.

AI and machine learning models can play a key role in pre-experimental screening and experimental steering. These models can use a brief and low-cost initial data collection to plan and steer more resource-consuming workflows. This approach supports high-throughput synthesis and timely characterization of research data.

Working in collaboration with the Physical Sciences Data Infrastructure (PSDI), UCL, and the Ada Lovelace Centre (ALC), this project will make data more Findable, Accessible, Interpretable, and Reusable (FAIR).

This project results from the funding grant [Provision of "AI ready" data: prototyping data pipelines and repositories](https://gtr.ukri.org/projects?ref=UKRI2697), grant application APP84520, award UKRI2697, opportunity OPP1033:EPSRC AI for Science.

## Using this project
This project is currently working with several groups. Each group has its own sections within this repository, explaining any group-specific information.
There is also a general section file in this repository that includes scripts for injecting, extracting, and updating data from the repository and any other information that is not team-specific.

## Documentation
When documentation is created, links to it will be here.

## Code overview
The datasets related to this project are hosted in [AI Ready Datasets](https://data-collections.psdi.ac.uk/communities/ai-ready-datasets). The code in this repository can generally be categorised as:
* "AI Ready Datasets" input pipeline:
   * Jonathan could you write a bullet-point with a short paragraph describing each input pipeline that you wrote with a link to its main entrypoint/folder in this repository. Could you also link to the input and output urls?
   * Matthew - could you write a bullet-point about the tools you have written (I classed these as input but feel free to edit)
* "AI Ready Datasets" output pipeline
   * A reusable, configuration-driven pipeline has been developed to generate MLCommons Croissant metadata for Project M machine learning tasks. The workflow creates task datasets from PSDI Community Data Collections, enriches metadata using the PSDI DCAT catalogue, applies task-specific inputs, generates Croissant RecordSets/Fields, and computes derived distribution metadata such as file size, format, URLs, and SHA256 hashes. The main entry point for running the full workflow is [`project_m/croissant_generation/scripts/createCroissant_run.py`](project_m/croissant_generation/scripts/createCroissant_run.py), with supporting task folders and documentation in [`project_m/croissant_generation/`](project_m/croissant_generation/). Input sources used by the pipeline include the [PSDI DCAT catalogue](https://metadata.psdi.ac.uk/psdi-dcat.jsonld) and [Project M Community Data Collections records](https://data-collections.psdi.ac.uk/communities/project-m/records?q=&l=list&p=1&s=10&sort=newest).

## Links
Links to specific group files:
1. [General](general/)
2. [Project_M](project_m/)

File: constants/project_m_datafile.csv (part 1 of 11)
Filename,FileURL,Maximum Intensity,Weighted pattern R-factor (R_wp),Goodness of Fit,Calcite phase present,Calcite unit-cell length a,Calcite unit-cell length b,Calcite unit-cell length c,Calcite unit-cell angle alpha,Calcite unit-cell angle beta,Calcite unit-cell angle gamma,Calcite weight percentage,Vaterite phase present,Vaterite unit-cell length a,Vaterite unit-cell length b,Vaterite unit-cell length c,Vaterite unit-cell angle alpha,Vaterite unit-cell angle beta,Vaterite unit-cell angle gamma,Vaterite weight percentage,Additive - label,Additive - concentration,Additive - ChEBI URL,Additive - ChEBI molecule class URLs,Additive - ChEBI molecule class names,Additive - name,Additive - IUPAC name,Additive - formula,Additive - mass,Additive - canonical SMILES,Additive - standard InChI,Additive - standard InChIKey,Additive – pKa (COOH group),Additive – pKb (NH2 group),Additive – pKc (other group),Additive – pI
578568-mythen_summed.xye,https://data-collections-dev.psdi.ac.uk/api/records/wzk4k-g7d83/files/578568-mythen_summed.xye/content,2044343.39,6.17207,7.68112,TRUE,4.99646,4.99646,17.05847,90,90,120,100,FALSE,,,,90,90,120,0,AdiAci,0,,,,,,,,,,,4.41,5.41,,
578569-mythen_summed.xye,https://data-collections-dev.psdi.ac.uk/api/records/64ngj-1tg41/files/578569-mythen_summed.xye/content,2092729.84,7.3142,8.99393,TRUE,4.99266,4.99266,17.06417,90,90,120,87.83883,TRUE,4.12708,4.12708,8.47056,90,90,120,12.16117,AdiAci,0.2,https://www.ebi.ac.uk/chebi/CHEBI:30832,"[https://www.ebi.ac.uk/chebi/CHEBI:28383, https://www.ebi.ac.uk/chebi/CHEBI:189840]","[C4-dicarboxylic acid, dicarboxylic fatty acid]",,hexanedioic acid,C6H10O4,146.142,O=C(O)CCCCC(=O)O,"InChI=1S/C6H10O4/c7-5(8)3-1-2-4-6(9)10/h1-4H2,(H,7,8)(H,9,10)",WNLRTRBMVRJNCN-UHFFFAOYSA-N,4.41,5.41,,
578570-mythen_summed.xye,https://data-collections-dev.psdi.ac.uk/api/records/grjka-z2z39/files/578570-mythen_summed.xye/content,1754336.15,7.24597,8.6248,TRUE,4.99251,4.99251,17.06537,90,90,120,80.68713,TRUE,4.12663,4.12663,8.47351,90,90,120,19.31287,AdiAci,0.3,https://www.ebi.ac.uk/chebi/CHEBI:30832,"[https://www.ebi.ac.uk/chebi/CHEBI:28383, https://www.ebi.ac.uk/chebi/CHEBI:189840]","[C4-dicarboxylic acid, dicarboxylic fatty acid]",,hexanedioic acid,C6H10O4,146.142,O=C(O)CCCCC(=O)O,"InChI=1S/C6H10O4/c7-5(8)3-1-2-4-6(9)10/h1-4H2,(H,7,8)(H,9,10)",WNLRTRBMVRJNCN-UHFFFAOYSA-N,4.41,5.41,,
578571-mythen_summed.xye,https://data-collections-dev.psdi.ac.uk/api/records/0khvw-fr334/files/578571-mythen_summed.xye/content,1231102.74,6.07911,7.14163,TRUE,4.99255,4.99255,17.06367,90,90,120,66.92936,TRUE,4.12723,4.12723,8.47062,90,90,120,33.07064,AdiAci,0.4,https://www.ebi.ac.uk/chebi/CHEBI:30832,"[https://www.ebi.ac.uk/chebi/CHEBI:28383, https://www.ebi.ac.uk/chebi/CHEBI:189840]","[C4-dicarboxylic acid, dicarboxylic fatty acid]",,hexanedioic acid,C6H10O4,146.142,O=C(O)CCCCC(=O)O,"InChI=1S/C6H10O4/c7-5(8)3-1-2-4-6(9)10/h1-4H2,(H,7,8)(H,9,10)",WNLRTRBMVRJNCN-UHFFFAOYSA-N,4.41,5.41,,
578572-mythen_summed.xye,https://data-collections-dev.psdi.ac.uk/api/records/bww7m-sw318/files/578572-mythen_summed.xye/content,69476.39,1.59139,1.63523,TRUE,4.99151,4.99151,17.08244,90,90,120,78.06069,TRUE,4.12752,4.12752,8.47219,90,90,120,21.93931,AdiAci,0.5,https://www.ebi.ac.uk/chebi/CHEBI:30832,"[https://www.ebi.ac.uk/chebi/CHEBI:28383, https://www.ebi.ac.uk/chebi/CHEBI:189840]","[C4-dicarboxylic acid, dicarboxylic fatty acid]",,hexanedioic acid,C6H10O4,146.142,O=C(O)CCCCC(=O)O,"InChI=1S/C6H10O4/c7-5(8)3-1-2-4-6(9)10/h1-4H2,(H,7,8)(H,9,10)",WNLRTRBMVRJNCN-UHFFFAOYSA-N,4.41,5.41,,
578573-mythen_summed.xye,https://data-collections-dev.psdi.ac.uk/api/records/w1ce9-a2b63/files/578573-mythen_summed.xye/content,2529250.72,8.02328,9.8898,TRUE,4.99411,4.99411,17.06105,90,90,120,100,FALSE,,,,90,90,120,0,AdiAci,0.6,https://www.ebi.ac.uk/chebi/CHEBI:30832,"[https://www.ebi.ac.uk/chebi/CHEBI:28383, https://www.ebi.ac.uk/chebi/CHEBI:189840]","[C4-dicarboxylic acid, dicarboxylic fatty acid]",,hexanedioic acid,C6H10O4,146.142,O=C(O)CCCCC(=O)O,"InChI=1S/C6H10O4/c7-5(8)3-1-2-4-6(9)10/h1-4H2,(H,7,8)(H,9,10)",WNLRTRBMVRJNCN-UHFFFAOYSA-N,4.41,5.41,,
578574-mythen_summed.xye,https://data-collections-dev.psdi.ac.uk/api/records/artyd-0hw49/files/578574-mythen_summed.xye/content,2561466.3235210003,8.3854,10.38028,TRUE,4.99286,4.99286,17.06275,90,90,120,89.59964,TRUE,4.12711,4.12711,8.47122,90,90,120,10.40036,AdiAci,0.7,https://www.ebi.ac.uk/chebi/CHEBI:30832,"[https://www.ebi.ac.uk/chebi/CHEBI:28383, https://www.ebi.ac.uk/chebi/CHEBI:189840]","[C4-dicarboxylic acid, dicarboxylic fatty acid]",,hexanedioic acid,C6H10O4,146.142,O=C(O)CCCCC(=O)O,"InChI=1S/C6H10O4/c7-5(8)3-1-2-4-6(9)10/h1-4H2,(H,7,8)(H,9,10)",WNLRTRBMVRJNCN-UHFFFAOYSA-N,4.41,5.41,,
578575-mythen_summed.xye,https://data-collections-dev.psdi.ac.uk/api/records/6c7v9-cbg79/files/578575-mythen_summed.xye/content,2785829.96,9.28219,11.57015,TRUE,4.99217,4.99217,17.06549,90,90,120,100,FALSE,,,,90,90,120,0,AdiAci,0.8,https://www.ebi.ac.uk/chebi/CHEBI:30832,"[https://www.ebi.ac.uk/chebi/CHEBI:28383, https://www.ebi.ac.uk/chebi/CHEBI:189840]","[C4-dicarboxylic acid, dicarboxylic fatty acid]",,hexanedioic acid,C6H10O4,146.142,O=C(O)CCCCC(=O)O,"InChI=1S/C6H10O4/c7-5(8)3-1-2-4-6(9)10/h1-4H2,(H,7,8)(H,9,10)",WNLRTRBMVRJNCN-UHFFFAOYSA-N,4.41,5.41,,
578576-mythen_summed.xye,https://data-collections-dev.psdi.ac.uk/api/records/bn66p-mye29/files/578576-mythen_summed.xye/content,361764.61,2.96679,3.14391,TRUE,4.9907,4.9907,17.07187,90,90,120,88.77094,TRUE,4.12706,4.12706,8.47088,90,90,120,11.22906,AdiAci,1,https://www.ebi.ac.uk/chebi/CHEBI:30832,"[https://www.ebi.ac.uk/chebi/CHEBI:28383, https://www.ebi.ac.uk/chebi/CHEBI:189840]","[C4-dicarboxylic acid, dicarboxylic fatty acid]",,hexanedioic acid,C6H10O4,146.142,O=C(O)CCCCC(=O)O,"InChI=1S/C6H10O4/c7-5(8)3-1-2-4-6(9)10/h1-4H2,(H,7,8)(H,9,10)",WNLRTRBMVRJNCN-UHFFFAOYSA-N,4.41,5.41,,
578728-mythen_summed.xye,https://data-collections-dev.psdi.ac.uk/api/records/4c5bw-gb618/files/578728-mythen_summed.xye/content,1450246.46,6.09325,7.50996,TRUE,4.9911,4.9911,17.06857,90,90,120,70.81074,TRUE,4.12786,4.12786,8.4707,90,90,120,29.18926,AdiAci,0,,,,,,,,,,,4.41,5.41,,
578729-mythen_summed.xye,https://data-collections-dev.psdi.ac.uk/api/records/3x7bm-p2605/files/578729-mythen_summed.xye/content,1150817.8316249999,6.52522,8.03173,TRUE,4.9926,4.9926,17.06617,90,90,120,45.25764,TRUE,4.12673,4.12673,8.47324,90,90,120,54.74236,AdiAci,0.2,https://www.ebi.ac.uk/chebi/CHEBI:30832,"[https://www.ebi.ac.uk/chebi/CHEBI:28383, https://www.ebi.ac.uk/chebi/CHEBI:189840]","[C4-dicarboxylic acid, dicarboxylic fatty acid]",,hexanedioic acid,C6H10O4,146.142,O=C(O)CCCCC(=O)O,"InChI=1S/C6H10O4/c7-5(8)3-1-2-4-6(9)10/h1-4H2,(H,7,8)(H,9,10)",WNLRTRBMVRJNCN-UHFFFAOYSA-N,4.41,5.41,,
578731-mythen_summed.xye,https://data-collections-dev.psdi.ac.uk/api/records/krqh4-0bj03/files/578731-mythen_summed.xye/content,830026.86,5.49698,6.66217,TRUE,4.99153,4.99153,17.06769,90,90,120,40.37029,TRUE,4.12762,4.12762,8.47106,90,90,120,59.62971,AdiAci,0.4,https://www.ebi.ac.uk/chebi/CHEBI:30832,"[https://www.ebi.ac.uk/chebi/CHEBI:28383, https://www.ebi.ac.uk/chebi/CHEBI:189840]","[C4-dicarboxylic acid, dicarboxylic fatty acid]",,hexanedioic acid,C6H10O4,146.142,O=C(O)CCCCC(=O)O,"InChI=1S/C6H10O4/c7-5(8)3-1-2-4-6(9)10/h1-4H2,(H,7,8)(H,9,10)",WNLRTRBMVRJNCN-UHFFFAOYSA-N,4.41,5.41,,
578733-mythen_summed.xye,https://data-collections-dev.psdi.ac.uk/api/records/xap33-kv261/files/578733-mythen_summed.xye/content,381068.75,5.96213,7.38911,TRUE,4.9924,4.9924,17.06691,90,90,120,15.75231,TRUE,4.12661,4.12661,8.47305,90,90,120,84.24769,AdiAci,0.7,https://www.ebi.ac.uk/chebi/CHEBI:30832,"[https://www.ebi.ac.uk/chebi/CHEBI:28383, https://www.ebi.ac.uk/chebi/CHEBI:189840]","[C4-dicarboxylic acid, dicarboxylic fatty acid]",,hexanedioic acid,C6H10O4,146.142,O=C(O)CCCCC(=O)O,"InChI=1S/C6H10O4/c7-5(8)3-1-2-4-6(9)10/h1-4H2,(H,7,8)(H,9,10)",WNLRTRBMVRJNCN-UHFFFAOYSA-N,4.41,5.41,,
578734-mythen_summed.xye,https://data-collections-dev.psdi.ac.uk/api/records/e8v0a-eaw68/files/578734-mythen_summed.xye/content,88287.93212999999,3.84141,4.04606,TRUE,4.99115,4.99115,17.07374,90,90,120,50.21512,TRUE,4.12723,4.12723,8.46919,90,90,120,49.78488,AdiAci,0.8,https://www.ebi.ac.uk/chebi/CHEBI:30832,"[https://www.ebi.ac.uk/chebi/CHEBI:28383, https://www.ebi.ac.uk/chebi/CHEBI:189840]","[C4-dicarboxylic acid, dicarboxylic fatty acid]",,hexanedioic acid,C6H10O4,146.142,O=C(O)CCCCC(=O)O,"InChI=1S/C6H10O4/c7-5(8)3-1-2-4-6(9)10/h1-4H2,(H,7,8)(H,9,10)",WNLRTRBMVRJNCN-UHFFFAOYSA-N,4.41,5.41,,
578735-mythen_summed.xye,https://data-collections-dev.psdi.ac.uk/api/records/awmhd-xqw09/files/578735-mythen_summed.xye/content,1494774.85,6.67875,7.94025,TRUE,4.99155,4.99155,17.06934,90,90,120,85.65072,TRUE,4.1279,4.1279,8.47085,90,90,120,14.34928,AdiAci,1,https://www.ebi.ac.uk/chebi/CHEBI:30832,"[https://www.ebi.ac.uk/chebi/CHEBI:28383, https://www.ebi.ac.uk/chebi/CHEBI:189840]","[C4-dicarboxylic acid, dicarboxylic fatty acid]",,hexanedioic acid,C6H10O4,146.142,O=C(O)CCCCC(=O)O,"InChI=1S/C6H10O4/c7-5(8)3-1-2-4-6(9)10/h1-4H2,(H,7,8)(H,9,10)",WNLRTRBMVRJNCN-UHFFFAOYSA-N,4.41,5.41,,
579124-mythen_summed.xye,https://data-collections-dev.psdi.ac.uk/api/records/3wcba-21329/files/579124-mythen_summed.xye/content,1305608.36,5.72081,6.61278,TRUE,4.99521,4.99521,17.05942,90,90,120,89.55544,TRUE,4.12869,4.12869,8.47075,90,90,120,10.44456,AdiAci,0,,,,,,,,,,,4.41,5.41,,
579126-mythen_summed.xye,https://data-collections-dev.psdi.ac.uk/api/records/6fgm3-qj239/files/579126-mythen_summed.xye/content,699293.87,4.48109,5.10744,TRUE,4.99279,4.99279,17.06465,90,90,120,56.15328,TRUE,4.12692,4.12692,8.47343,90,90,120,43.84672,AdiAci,0.2,https://www.ebi.ac.uk/chebi/CHEBI:30832,"[https://www.ebi.ac.uk/chebi/CHEBI:28383, https://www.ebi.ac.uk/chebi/CHEBI:189840]","[C4-dicarboxylic acid, dicarboxylic fatty acid]",,hexanedioic acid,C6H10O4,146.142,O=C(O)CCCCC(=O)O,"InChI=1S/C6H10O4/c7-5(8)3-1-2-4-6(9)10/h1-4H2,(H,7,8)(H,9,10)",WNLRTRBMVRJNCN-UHFFFAOYSA-N,4.41,5.41,,
579127-mythen_summed.xye,https://data-collections-dev.psdi.ac.uk/api/records/p0m6k-j6k59/files/579127-mythen_summed.xye/content,196079.05883000002,4.09271,4.30625,TRUE,4.99291,4.99291,17.07158,90,90,120,50.08561,TRUE,4.12771,4.12771,8.474,90,90,120,49.91439,AdiAci,0.3,https://www.ebi.ac.uk/chebi/CHEBI:30832,"[https://www.ebi.ac.uk/chebi/CHEBI:28383, https://www.ebi.ac.uk/chebi/CHEBI:189840]","[C4-dicarboxylic acid, dicarboxylic fatty acid]",,hexanedioic acid,C6H10O4,146.142,O=C(O)CCCCC(=O)O,"InChI=1S/C6H10O4/c7-5(8)3-1-2-4-6(9)10/h1-4H2,(H,7,8)(H,9,10)",WNLRTRBMVRJNCN-UHFFFAOYSA-N,4.41,5.41,,
578661-mythen_summed.xye,https://data-collections-dev.psdi.ac.uk/api/records/q5a64-f2v58/files/578661-mythen_summed.xye/content,2125275.42,6.54107,8.08914,TRUE,4.99698,4.99698,17.05488,90,90,120,89.96907,TRUE,4.12214,4.12214,8.48079,90,90,120,10.03093,Ala,0,,,,,,,,,,,2.33,9.71,,6
578662-mythen_summed.xye,https://data-collections-dev.psdi.ac.uk/api/records/fc6v0-88480/files/578662-mythen_summed.xye/content,218419.95,6.7688,8.44809,TRUE,4.99688,4.99688,17.05659,90,90,120,9.67848,TRUE,4.12685,4.12685,8.47225,90,90,120,90.32152,Ala,0.25,https://www.ebi.ac.uk/chebi/CHEBI:16977,"[https://www.ebi.ac.uk/chebi/CHEBI:16449, https://www.ebi.ac.uk/chebi/CHEBI:83813, https://www.ebi.ac.uk/chebi/CHEBI:26463, https://www.ebi.ac.uk/chebi/CHEBI:15705]","[alanine, proteinogenic amino acid, pyruvate family amino acid, L-Î±-amino acid]",,L-alanine,C3H7NO2,89.094,C[C@H](N)C(=O)O,"InChI=1S/C3H7NO2/c1-2(4)3(5)6/h2H,4H2,1H3,(H,5,6)/t2-/m0/s1",QNAYBMKLOCPYGJ-REOHCLBHSA-N,2.33,9.71,,6
578663-mythen_summed.xye,https://data-collections-dev.psdi.ac.uk/api/records/wrm2t-55d66/files/578663-mythen_summed.xye/content,87759.15,2.16068,2.27315,TRUE,4.99597,4.99597,17.0591,90,90,120,21.51197,TRUE,4.12535,4.12535,8.47152,90,90,120,78.48803,Ala,0.5,https://www.ebi.ac.uk/chebi/CHEBI:16977,"[https://www.ebi.ac.uk/chebi/CHEBI:16449, https://www.ebi.ac.uk/chebi/CHEBI:83813, https://www.ebi.ac.uk/chebi/CHEBI:26463, https://www.ebi.ac.uk/chebi/CHEBI:15705]","[alanine, proteinogenic amino acid, pyruvate family amino acid, L-Î±-amino acid]",,L-alanine,C3H7NO2,89.094,C[C@H](N)C(=O)O,"InChI=1S/C3H7NO2/c1-2(4)3(5)6/h2H,4H2,1H3,(H,5,6)/t2-/m0/s1",QNAYBMKLOCPYGJ-REOHCLBHSA-N,2.33,9.71,,6
578664-mythen_summed.xye,https://data-collections-dev.psdi.ac.uk/api/records/p0rhj-95w97/files/578664-mythen_summed.xye/content,808288.31,4.40443,5.15668,TRUE,4.99618,4.99618,17.06716,90,90,120,69.31759,TRUE,4.12722,4.12722,8.47425,90,90,120,30.68241,Ala,0.75,https://www.ebi.ac.uk/chebi/CHEBI:16977,"[https://www.ebi.ac.uk/chebi/CHEBI:16449, https://www.ebi.ac.uk/chebi/CHEBI:83813, https://www.ebi.ac.uk/chebi/CHEBI:26463, https://www.ebi.ac.uk/chebi/CHEBI:15705]","[alanine, proteinogenic amino acid, pyruvate family amino acid, L-Î±-amino acid]",,L-alanine,C3H7NO2,89.094,C[C@H](N)C(=O)O,"InChI=1S/C3H7NO2/c1-2(4)3(5)6/h2H,4H2,1H3,(H,5,6)/t2-/m0/s1",QNAYBMKLOCPYGJ-REOHCLBHSA-N,2.33,9.71,,6
578665-mythen_summed.xye,https://data-collections-dev.psdi.ac.uk/api/records/h2tm2-pd694/files/578665-mythen_summed.xye/content,1329508.01,5.95358,6.98457,TRUE,4.99557,4.99557,17.06169,90,90,120,78.79365,TRUE,4.12843,4.12843,8.47068,90,90,120,21.20635,Ala,1,https://www.ebi.ac.uk/chebi/CHEBI:16977,"[https://www.ebi.ac.uk/chebi/CHEBI:16449, https://www.ebi.ac.uk/chebi/CHEBI:83813, https://www.ebi.ac.uk/chebi/CHEBI:26463, https://www.ebi.ac.uk/chebi/CHEBI:15705]","[alanine, proteinogenic amino acid, pyruvate family amino acid, L-Î±-amino acid]",,L-alanine,C3H7NO2,89.094,C[C@H](N)C(=O)O,"InChI=1S/C3H7NO2/c1-2(4)3(5)6/h2H,4H2,1H3,(H,5,6)/t2-/m0/s1",QNAYBMKLOCPYGJ-REOHCLBHSA-N,2.33,9.71,,6
578823-mythen_summed.xye,https://data-collections-dev.psdi.ac.uk/api/records/yz7ed-h0k65/files/578823-mythen_summed.xye/content,1690791.6,5.81115,6.91179,TRUE,4.99611,4.99611,17.05593,90,90,120,100,FALSE,,,,90,90,120,0,Ala,0,,,,,,,,,,,2.33,9.71,,6
578824-mythen_summed.xye,https://data-collections-dev.psdi.ac.uk/api/records/kf2wj-jc017/files/578824-mythen_summed.xye/content,1815816.4187579998,6.00868,7.39814,TRUE,4.99723,4.99723,17.05433,90,90,120,79.09707,TRUE,4.12753,4.12753,8.47169,90,90,120,20.90293,Ala,0.25,https://www.ebi.ac.uk/chebi/CHEBI:16977,"[https://www.ebi.ac.uk/chebi/CHEBI:16449, https://www.ebi.ac.uk/chebi/CHEBI:83813, https://www.ebi.ac.uk/chebi/CHEBI:26463, https://www.ebi.ac.uk/chebi/CHEBI:15705]","[alanine, proteinogenic amino acid, pyruvate family amino acid, L-Î±-amino acid]",,L-alanine,C3H7NO2,89.094,C[C@H](N)C(=O)O,"InChI=1S/C3H7NO2/c1-2(4)3(5)6/h2H,4H2,1H3,(H,5,6)/t2-/m0/s1",QNAYBMKLOCPYGJ-REOHCLBHSA-N,2.33,9.71,,6
578825-mythen_summed.xye,https://data-collections-dev.psdi.ac.uk/api/records/07fxj-7k382/files/578825-mythen_summed.xye/content,2035545.83,7.33382,8.83391,TRUE,4.9942,4.9942,17.06413,90,90,120,89.85225,TRUE,4.12809,4.12809,8.46979,90,90,120,10.14775,Ala,0.5,https://www.ebi.ac.uk/chebi/CHEBI:16977,"[https://www.ebi.ac.uk/chebi/CHEBI:16449, https://www.ebi.ac.uk/chebi/CHEBI:83813, https://www.ebi.ac.uk/chebi/CHEBI:26463, https://www.ebi.ac.uk/chebi/CHEBI:15705]","[alanine, proteinogenic amino acid, pyruvate family amino acid, L-Î±-amino acid]",,L-alanine,C3H7NO2,89.094,C[C@H](N)C(=O)O,"InChI=1S/C3H7NO2/c1-2(4)3(5)6/h2H,4H2,1H3,(H,5,6)/t2-/m0/s1",QNAYBMKLOCPYGJ-REOHCLBHSA-N,2.33,9.71,,6
578826-mythen_summed.xye,https://data-collections-dev.psdi.ac.uk/api/records/1vgw7-qee76/files/578826-mythen_summed.xye/content,777753.9,5.10062,5.95387,TRUE,4.99673,4.99673,17.06329,90,90,120,53.07133,TRUE,4.12783,4.12783,8.47336,90,90,120,46.92867,Ala,0.75,https://www.ebi.ac.uk/chebi/CHEBI:16977,"[https://www.ebi.ac.uk/chebi/CHEBI:16449, https://www.ebi.ac.uk/chebi/CHEBI:83813, https://www.ebi.ac.uk/chebi/CHEBI:26463, https://www.ebi.ac.uk/chebi/CHEBI:15705]","[alanine, proteinogenic amino acid, pyruvate family amino acid, L-Î±-amino acid]",,L-alanine,C3H7NO2,89.094,C[C@H](N)C(=O)O,"InChI=1S/C3H7NO2/c1-2(4)3(5)6/h2H,4H2,1H3,(H,5,6)/t2-/m0/s1",QNAYBMKLOCPYGJ-REOHCLBHSA-N,2.33,9.71,,6
578828-mythen_summed.xye,https://data-collections-dev.psdi.ac.uk/api/records/a2zbs-ark12/files/578828-mythen_summed.xye/content,1371181.21,6.04495,7.28818,TRUE,4.99538,4.99538,17.06584,90,90,120,65.70402,TRUE,4.12746,4.12746,8.47305,90,90,120,34.29598,Ala,1,https://www.ebi.ac.uk/chebi/CHEBI:16977,"[https://www.ebi.ac.uk/chebi/CHEBI:16449, https://www.ebi.ac.uk/chebi/CHEBI:83813, https://www.ebi.ac.uk/chebi/CHEBI:26463, https://www.ebi.ac.uk/chebi/CHEBI:15705]","[alanine, proteinogenic amino acid, pyruvate family amino acid, L-Î±-amino acid]",,L-alanine,C3H7NO2,89.094,C[C@H](N)C(=O)O,"InChI=1S/C3H7NO2/c1-2(4)3(5)6/h2H,4H2,1H3,(H,5,6)/t2-/m0/s1",QNAYBMKLOCPYGJ-REOHCLBHSA-N,2.33,9.71,,6
578829-mythen_summed.xye,https://data-collections-dev.psdi.ac.uk/api/records/rwaqh-wda46/files/578829-mythen_summed.xye/content,855356.2334609999,5.31432,6.22877,TRUE,4.99633,4.99633,17.07117,90,90,120,56.60706,TRUE,4.12757,4.12757,8.47378,90,90,120,43.39294,Ala,1.25,https://www.ebi.ac.uk/chebi/CHEBI:16977,"[https://www.ebi.ac.uk/chebi/CHEBI:16449, https://www.ebi.ac.uk/chebi/CHEBI:83813, https://www.ebi.ac.uk/chebi/CHEBI:26463, https://www.ebi.ac.uk/chebi/CHEBI:15705]","[alanine, proteinogenic amino acid, pyruvate family amino acid, L-Î±-amino acid]",,L-alanine,C3H7NO2,89.094,C[C@H](N)C(=O)O,"InChI=1S/C3H7NO2/c1-2(4)3(5)6/h2H,4H2,1H3,(H,5,6)/t2-/m0/s1",QNAYBMKLOCPYGJ-REOHCLBHSA-N,2.33,9.71,,6
578830-mythen_summed.xye,https://data-collections-dev.psdi.ac.uk/api/records/jeh78-zcp70/files/578830-mythen_summed.xye/content,1573056.85,5.87196,7.106,TRUE,4.99445,4.99445,17.08547,90,90,120,81.29081,TRUE,4.12713,4.12713,8.47404,90,90,120,18.70919,Ala,1.5,https://www.ebi.ac.uk/chebi/CHEBI:16977,"[https://www.ebi.ac.uk/chebi/CHEBI:16449, https://www.ebi.ac.uk/chebi/CHEBI:83813, https://www.ebi.ac.uk/chebi/CHEBI:26463, https://www.ebi.ac.uk/chebi/CHEBI:15705]","[alanine, proteinogenic amino acid, pyruvate family amino acid, L-Î±-amino acid]",,L-alanine,C3H7NO2,89.094,C[C@H](N)C(=O)O,"InChI=1S/C3H7NO2/c1-2(4)3(5)6/h2H,4H2,1H3,(H,5,6)/t2-/m0/s1",QNAYBMKLOCPYGJ-REOHCLBHSA-N,2.33,9.71,,6
578831-mythen_summed.xye,https://data-collections-dev.psdi.ac.uk/api/records/6e654-0ny70/files/578831-mythen_summed.xye/content,1156885.52,5.1447,6.16303,TRUE,4.99564,4.99564,17.07197,90,90,120,66.61457,TRUE,4.12713,4.12713,8.47382,90,90,120,33.38543,Ala,1.75,https://www.ebi.ac.uk/chebi/CHEBI:16977,"[https://www.ebi.ac.uk/chebi/CHEBI:16449, https://www.ebi.ac.uk/chebi/CHEBI:83813, https://www.ebi.ac.uk/chebi/CHEBI:26463, https://www.ebi.ac.uk/chebi/CHEBI:15705]","[alanine, proteinogenic amino acid, pyruvate family amino acid, L-Î±-amino acid]",,L-alanine,C3H7NO2,89.094,C[C@H](N)C(=O)O,"InChI=1S/C3H7NO2/c1-2(4)3(5)6/h2H,4H2,1H3,(H,5,6)/t2-/m0/s1",QNAYBMKLOCPYGJ-REOHCLBHSA-N,2.33,9.71,,6
578832-mythen_summed.xye,https://data-collections-dev.psdi.ac.uk/api/records/b7mxz-z6f53/files/578832-mythen_summed.xye/content,1124359.79,5.7018,6.78353,TRUE,4.99606,4.99606,17.07928,90,90,120,68.28382,TRUE,4.12724,4.12724,8.47497,90,90,120,31.71618,Ala,2,https://www.ebi.ac.uk/chebi/CHEBI:16977,"[https://www.ebi.ac.uk/chebi/CHEBI:16449, https://www.ebi.ac.uk/chebi/CHEBI:83813, https://www.ebi.ac.uk/chebi/CHEBI:26463, https://www.ebi.ac.uk/chebi/CHEBI:15705]","[alanine, proteinogenic amino acid, pyruvate family amino acid, L-Î±-amino acid]",,L-alanine,C3H7NO2,89.094,C[C@H](N)C(=O)O,"InChI=1S/C3H7NO2/c1-2(4)3(5)6/h2H,4H2,1H3,(H,5,6)/t2-/m0/s1",QNAYBMKLOCPYGJ-REOHCLBHSA-N,2.33,9.71,,6
579038-mythen_summed.xye,https://data-collections-dev.psdi.ac.uk/api/records/mmvgp-7b269/files/579038-mythen_summed.xye/content,1394627.48,5.53413,6.42511,TRUE,4.99771,4.99771,17.05632,90,90,120,95.44309,TRUE,4.12955,4.12955,8.46824,90,90,120,4.55691,Ala,0,,,,,,,,,,,2.33,9.71,,6
579039-mythen_summed.xye,https://data-collections-dev.psdi.ac.uk/api/records/7sgk3-2b076/files/579039-mythen_summed.xye/content,1454460.22,6.02997,7.3807,TRUE,4.99551,4.99551,17.05938,90,90,120,68.64611,TRUE,4.1286,4.1286,8.46844,90,90,120,31.35389,Ala,0.25,https://www.ebi.ac.uk/chebi/CHEBI:16977,"[https://www.ebi.ac.uk/chebi/CHEBI:16449, https://www.ebi.ac.uk/chebi/CHEBI:83813, https://www.ebi.ac.uk/chebi/CHEBI:26463, https://www.ebi.ac.uk/chebi/CHEBI:15705]","[alanine, proteinogenic amino acid, pyruvate family amino acid, L-Î±-amino acid]",,L-alanine,C3H7NO2,89.094,C[C@H](N)C(=O)O,"InChI=1S/C3H7NO2/c1-2(4)3(5)6/h2H,4H2,1H3,(H,5,6)/t2-/m0/s1",QNAYBMKLOCPYGJ-REOHCLBHSA-N,2.33,9.71,,6
579040-mythen_summed.xye,https://data-collections-dev.psdi.ac.uk/api/records/92fnb-c7312/files/579040-mythen_summed.xye/content,1119861.76,5.61559,6.81816,TRUE,4.99544,4.99544,17.06319,90,90,120,56.6592,TRUE,4.12867,4.12867,8.46897,90,90,120,43.3408,Ala,0.5,https://www.ebi.ac.uk/chebi/CHEBI:16977,"[https://www.ebi.ac.uk/chebi/CHEBI:16449, https://www.ebi.ac.uk/chebi/CHEBI:83813, https://www.ebi.ac.uk/chebi/CHEBI:26463, https://www.ebi.ac.uk/chebi/CHEBI:15705]","[alanine, proteinogenic amino acid, pyruvate family amino acid, L-Î±-amino acid]",,L-alanine,C3H7NO2,89.094,C[C@H](N)C(=O)O,"InChI=1S/C3H7NO2/c1-2(4)3(5)6/h2H,4H2,1H3,(H,5,6)/t2-/m0/s1",QNAYBMKLOCPYGJ-REOHCLBHSA-N,2.33,9.71,,6
579041-mythen_summed.xye,https://data-collections-dev.psdi.ac.uk/api/records/5yygv-y0q19/files/579041-mythen_summed.xye/content,626262.99,5.65518,6.86607,TRUE,4.99499,4.99499,17.06732,90,90,120,34.76305,TRUE,4.12847,4.12847,8.46965,90,90,120,65.23695,Ala,0.75,https://www.ebi.ac.uk/chebi/CHEBI:16977,"[https://www.ebi.ac.uk/chebi/CHEBI:16449, https://www.ebi.ac.uk/chebi/CHEBI:83813, https://www.ebi.ac.uk/chebi/CHEBI:26463, https://www.ebi.ac.uk/chebi/CHEBI:15705]","[alanine, proteinogenic amino acid, pyruvate family amino acid, L-Î±-amino acid]",,L-alanine,C3H7NO2,89.094,C[C@H](N)C(=O)O,"InChI=1S/C3H7NO2/c1-2(4)3(5)6/h2H,4H2,1H3,(H,5,6)/t2-/m0/s1",QNAYBMKLOCPYGJ-REOHCLBHSA-N,2.33,9.71,,6
579042-mythen_summed.xye,https://data-collections-dev.psdi.ac.uk/api/records/dxs96-a6p71/files/579042-mythen_summed.xye/content,398443.44,6.1199,7.42893,TRUE,4.99506,4.99506,17.06942,90,90,120,21.52051,TRUE,4.12904,4.12904,8.46943,90,90,120,78.47949,Ala,1,https://www.ebi.ac.uk/chebi/CHEBI:16977,"[https://www.ebi.ac.uk/chebi/CHEBI:16449, https://www.ebi.ac.uk/chebi/CHEBI:83813, https://www.ebi.ac.uk/chebi/CHEBI:26463, https://www.ebi.ac.uk/chebi/CHEBI:15705]","[alanine, proteinogenic amino acid, pyruvate family amino acid, L-Î±-amino acid]",,L-alanine,C3H7NO2,89.094,C[C@H](N)C(=O)O,"InChI=1S/C3H7NO2/c1-2(4)3(5)6/h2H,4H2,1H3,(H,5,6)/t2-/m0/s1",QNAYBMKLOCPYGJ-REOHCLBHSA-N,2.33,9.71,,6
579043-mythen_summed.xye,https://data-collections-dev.psdi.ac.uk/api/records/640qq-v6919/files/579043-mythen_summed.xye/content,941915.5,5.85329,6.85476,TRUE,4.99363,4.99363,17.06395,90,90,120,58.39455,TRUE,4.12911,4.12911,8.46891,90,90,120,41.60545,Ala,1.25,https://www.ebi.ac.uk/chebi/CHEBI:16977,"[https://www.ebi.ac.uk/chebi/CHEBI:16449, https://www.ebi.ac.uk/chebi/CHEBI:83813, https://www.ebi.ac.uk/chebi/CHEBI:26463, https://www.ebi.ac.uk/chebi/CHEBI:15705]","[alanine, proteinogenic amino acid, pyruvate family amino acid, L-Î±-amino acid]",,L-alanine,C3H7NO2,89.094,C[C@H](N)C(=O)O,"InChI=1S/C3H7NO2/c1-2(4)3(5)6/h2H,4H2,1H3,(H,5,6)/t2-/m0/s1",QNAYBMKLOCPYGJ-REOHCLBHSA-N,2.33,9.71,,6
579044-mythen_summed.xye,https://data-collections-dev.psdi.ac.uk/api/records/5q8qp-gas31/files/579044-mythen_summed.xye/content,475950.57300200005,6.1323,7.53259,TRUE,4.99462,4.99462,17.07414,90,90,120,26.13366,TRUE,4.1287,4.1287,8.47007,90,90,120,73.86634,Ala,1.5,https://www.ebi.ac.uk/chebi/CHEBI:16977,"[https://www.ebi.ac.uk/chebi/CHEBI:16449, https://www.ebi.ac.uk/chebi/CHEBI:83813, https://www.ebi.ac.uk/chebi/CHEBI:26463, https://www.ebi.ac.uk/chebi/CHEBI:15705]","[alanine, proteinogenic amino acid, pyruvate family amino acid, L-Î±-amino acid]",,L-alanine,C3H7NO2,89.094,C[C@H](N)C(=O)O,"InChI=1S/C3H7NO2/c1-2(4)3(5)6/h2H,4H2,1H3,(H,5,6)/t2-/m0/s1",QNAYBMKLOCPYGJ-REOHCLBHSA-N,2.33,9.71,,6
579045-mythen_summed.xye,https://data-collections-dev.psdi.ac.uk/api/records/v6npc-arz54/files/579045-mythen_summed.xye/content,424829.37809699995,5.51448,6.46566,TRUE,4.99537,4.99537,17.06823,90,90,120,30.34126,TRUE,4.12916,4.12916,8.47032,90,90,120,69.65874,Ala,1.75,https://www.ebi.ac.uk/chebi/CHEBI:16977,"[https://www.ebi.ac.uk/chebi/CHEBI:16449, https://www.ebi.ac.uk/chebi/CHEBI:83813, https://www.ebi.ac.uk/chebi/CHEBI:26463, https://www.ebi.ac.uk/chebi/CHEBI:15705]","[alanine, proteinogenic amino acid, pyruvate family amino acid, L-Î±-amino acid]",,L-alanine,C3H7NO2,89.094,C[C@H](N)C(=O)O,"InChI=1S/C3H7NO2/c1-2(4)3(5)6/h2H,4H2,1H3,(H,5,6)/t2-/m0/s1",QNAYBMKLOCPYGJ-REOHCLBHSA-N,2.33,9.71,,6
579046-mythen_summed.xye,https://data-collections-dev.psdi.ac.uk/api/records/64j0s-0fm52/files/579046-mythen_summed.xye/content,1863949.1136639998,6.03767,7.38574,TRUE,4.99739,4.99739,17.0539,90,90,120,87.13624,TRUE,4.1289,4.1289,8.46718,90,90,120,12.86376,Ala,2,https://www.ebi.ac.uk/chebi/CHEBI:16977,"[https://www.ebi.ac.uk/chebi/CHEBI:16449, https://www.ebi.ac.uk/chebi/CHEBI:83813, https://www.ebi.ac.uk/chebi/CHEBI:26463, https://www.ebi.ac.uk/chebi/CHEBI:15705]","[alanine, proteinogenic amino acid, pyruvate family amino acid, L-Î±-amino acid]",,L-alanine,C3H7NO2,89.094,C[C@H](N)C(=O)O,"InChI=1S/C3H7NO2/c1-2(4)3(5)6/h2H,4H2,1H3,(H,5,6)/t2-/m0/s1",QNAYBMKLOCPYGJ-REOHCLBHSA-N,2.33,9.71,,6
579177-mythen_summed.xye,https://data-collections-dev.psdi.ac.uk/api/records/8yyby-amr38/files/579177-mythen_summed.xye/content,1377048.22,7.32052,8.52237,TRUE,4.99386,4.99386,17.06151,90,90,120,84.65076,TRUE,4.12899,4.12899,8.46748,90,90,120,15.34924,Ala,0,,,,,,,,,,,2.33,9.71,,6
579178-mythen_summed.xye,https://data-collections-dev.psdi.ac.uk/api/records/a3ned-nj621/files/579178-mythen_summed.xye/content,1234615.9431709999,6.41671,7.55667,TRUE,4.99237,4.99237,17.0656,90,90,120,69.58409,TRUE,4.12869,4.12869,8.46834,90,90,120,30.41591,Ala,0.25,https://www.ebi.ac.uk/chebi/CHEBI:16977,"[https://www.ebi.ac.uk/chebi/CHEBI:16449, https://www.ebi.ac.uk/chebi/CHEBI:83813, https://www.ebi.ac.uk/chebi/CHEBI:26463, https://www.ebi.ac.uk/chebi/CHEBI:15705]","[alanine, proteinogenic amino acid, pyruvate family amino acid, L-Î±-amino acid]",,L-alanine,C3H7NO2,89.094,C[C@H](N)C(=O)O,"InChI=1S/C3H7NO2/c1-2(4)3(5)6/h2H,4H2,1H3,(H,5,6)/t2-/m0/s1",QNAYBMKLOCPYGJ-REOHCLBHSA-N,2.33,9.71,,6
579179-mythen_summed.xye,https://data-collections-dev.psdi.ac.uk/api/records/fkz21-sr225/files/579179-mythen_summed.xye/content,473087.51,4.18492,4.76291,TRUE,4.99248,4.99248,17.06801,90,90,120,42.82781,TRUE,4.12808,4.12808,8.46986,90,90,120,57.17219,Ala,0.5,https://www.ebi.ac.uk/chebi/CHEBI:16977,"[https://www.ebi.ac.uk/chebi/CHEBI:16449, https://www.ebi.ac.uk/chebi/CHEBI:83813, https://www.ebi.ac.uk/chebi/CHEBI:26463, https://www.ebi.ac.uk/chebi/CHEBI:15705]","[alanine, proteinogenic amino acid, pyruvate family amino acid, L-Î±-amino acid]",,L-alanine,C3H7NO2,89.094,C[C@H](N)C(=O)O,"InChI=1S/C3H7NO2/c1-2(4)3(5)6/h2H,4H2,1H3,(H,5,6)/t2-/m0/s1",QNAYBMKLOCPYGJ-REOHCLBHSA-N,2.33,9.71,,6
579180-mythen_summed.xye,https://data-collections-dev.psdi.ac.uk/api/records/r8wv8-zeq82/files/579180-mythen_summed.xye/content,390729.15,3.94624,4.44989,TRUE,4.99377,4.99377,17.0663,90,90,120,36.007,TRUE,4.12858,4.12858,8.46881,90,90,120,63.993,Ala,0.75,https://www.ebi.ac.uk/chebi/CHEBI:16977,"[https://www.ebi.ac.uk/chebi/CHEBI:16449, https://www.ebi.ac.uk/chebi/CHEBI:83813, https://www.ebi.ac.uk/chebi/CHEBI:26463, https://www.ebi.ac.uk/chebi/CHEBI:15705]","[alanine, proteinogenic amino acid, pyruvate family amino acid, L-Î±-amino acid]",,L-alanine,C3H7NO2,89.094,C[C@H](N)C(=O)O,"InChI=1S/C3H7NO2/c1-2(4)3(5)6/h2H,4H2,1H3,(H,5,6)/t2-/m0/s1",QNAYBMKLOCPYGJ-REOHCLBHSA-N,2.33,9.71,,6
579182-mythen_summed.xye,https://data-collections-dev.psdi.ac.uk/api/records/baqst-qgr79/files/579182-mythen_summed.xye/content,248612.59,2.66352,2.76376,TRUE,4.99321,4.99321,17.0733,90,90,120,100,FALSE,,,,90,90,120,0,Ala,1,https://www.ebi.ac.uk/chebi/CHEBI:16977,"[https://www.ebi.ac.uk/chebi/CHEBI:16449, https://www.ebi.ac.uk/chebi/CHEBI:83813, https://www.ebi.ac.uk/chebi/CHEBI:26463, https://www.ebi.ac.uk/chebi/CHEBI:15705]","[alanine, proteinogenic amino acid, pyruvate family amino acid, L-Î±-amino acid]",,L-alanine,C3H7NO2,89.094,C[C@H](N)C(=O)O,"InChI=1S/C3H7NO2/c1-2(4)3(5)6/h2H,4H2,1H3,(H,5,6)/t2-/m0/s1",QNAYBMKLOCPYGJ-REOHCLBHSA-N,2.33,9.71,,6
579183-mythen_summed.xye,https://data-collections-dev.psdi.ac.uk/api/records/x546y-1b296/files/579183-mythen_summed.xye/content,2109570.63,6.91621,8.55645,TRUE,4.99059,4.99059,17.07537,90,90,120,95.04644,TRUE,4.12861,4.12861,8.46775,90,90,120,4.95356,Ala,1.25,https://www.ebi.ac.uk/chebi/CHEBI:16977,"[https://www.ebi.ac.uk/chebi/CHEBI:16449, https://www.ebi.ac.uk/chebi/CHEBI:83813, https://www.ebi.ac.uk/chebi/CHEBI:26463, https://www.ebi.ac.uk/chebi/CHEBI:15705]","[alanine, proteinogenic amino acid, pyruvate family amino acid, L-Î±-amino acid]",,L-alanine,C3H7NO2,89.094,C[C@H](N)C(=O)O,"InChI=1S/C3H7NO2/c1-2(4)3(5)6/h2H,4H2,1H3,(H,5,6)/t2-/m0/s1",QNAYBMKLOCPYGJ-REOHCLBHSA-N,2.33,9.71,,6
579185-mythen_summed.xye,https://data-collections-dev.psdi.ac.uk/api/records/76rh3-5zm60/files/579185-mythen_summed.xye/content,610930.73,4.78013,5.37872,TRUE,4.99473,4.99473,17.06121,90,90,120,56.37682,TRUE,4.12929,4.12929,8.46897,90,90,120,43.62318,Ala,1.75,https://www.ebi.ac.uk/chebi/CHEBI:16977,"[https://www.ebi.ac.uk/chebi/CHEBI:16449, https://www.ebi.ac.uk/chebi/CHEBI:83813, https://www.ebi.ac.uk/chebi/CHEBI:26463, https://www.ebi.ac.uk/chebi/CHEBI:15705]","[alanine, proteinogenic amino acid, pyruvate family amino acid, L-Î±-amino acid]",,L-alanine,C3H7NO2,89.094,C[C@H](N)C(=O)O,"InChI=1S/C3H7NO2/c1-2(4)3(5)6/h2H,4H2,1H3,(H,5,6)/t2-/m0/s1",QNAYBMKLOCPYGJ-REOHCLBHSA-N,2.33,9.71,,6
579186-mythen_summed.xye,https://data-collections-dev.psdi.ac.uk/api/records/y6crk-8hc39/files/579186-mythen_summed.xye/content,372929.04,5.47834,6.42294,TRUE,4.99321,4.99321,17.07737,90,90,120,27.30058,TRUE,4.12908,4.12908,8.47071,90,90,120,72.69942,Ala,2,https://www.ebi.ac.uk/chebi/CHEBI:16977,"[https://www.ebi.ac.uk/chebi/CHEBI:16449, https://www.ebi.ac.uk/chebi/CHEBI:83813, https://www.ebi.ac.uk/chebi/CHEBI:26463, https://www.ebi.ac.uk/chebi/CHEBI:15705]","[alanine, proteinogenic amino acid, pyruvate family amino acid, L-Î±-amino acid]",,L-alanine,C3H7NO2,89.094,C[C@H](N)C(=O)O,"InChI=1S/C3H7NO2/c1-2(4)3(5)6/h2H,4H2,1H3,(H,5,6)/t2-/m0/s1",QNAYBMKLOCPYGJ-REOHCLBHSA-N,2.33,9.71,,6
578603-mythen_summed.xye,https://data-collections-dev.psdi.ac.uk/api/records/c2a33-svb94/files/578603-mythen_summed.xye/content,662011.2297329999,3.80312,4.20324,TRUE,4.99794,4.99794,17.05265,90,90,120,77.14575,TRUE,4.12792,4.12792,8.47051,90,90,120,22.85425,Arg,0,,,,,,,,,,,2.03,9,12.1,10.76
578604-mythen_summed.xye,https://data-collections-dev.psdi.ac.uk/api/records/v8db0-kam53/files/578604-mythen_summed.xye/content,968945.56,5.04354,5.99869,TRUE,4.9986,4.9986,17.05323,90,90,120,55.15117,TRUE,4.12645,4.12645,8.47507,90,90,120,44.84883,Arg,0.25,https://www.ebi.ac.uk/chebi/CHEBI:16467,"[https://www.ebi.ac.uk/chebi/CHEBI:15705, https://www.ebi.ac.uk/chebi/CHEBI:83813, https://www.ebi.ac.uk/chebi/CHEBI:24318, https://www.ebi.ac.uk/chebi/CHEBI:29016]","[L-Î±-amino acid, glutamine family amino acid, arginine]",,L-arginine,C6H14N4O2,174.204,N=C(N)NCCC[C@H](N)C(=O)O,"InChI=1S/C6H14N4O2/c7-4(5(11)12)2-1-3-10-6(8)9/h4H,1-3,7H2,(H,11,12)(H4,8,9,10)/t4-/m0/s1",ODKSFYDXXFIFQN-BYPYZUCNSA-N,2.03,9,12.1,10.76
578605-mythen_summed.xye,https://data-collections-dev.psdi.ac.uk/api/records/q0drt-kh107/files/578605-mythen_summed.xye/content,1320778.59,4.93743,5.77695,TRUE,4.99864,4.99864,17.05164,90,90,120,89.34754,TRUE,4.12486,4.12486,8.47629,90,90,120,10.65246,Arg,0.5,https://www.ebi.ac.uk/chebi/CHEBI:16467,"[https://www.ebi.ac.uk/chebi/CHEBI:15705, https://www.ebi.ac.uk/chebi/CHEBI:83813, https://www.ebi.ac.uk/chebi/CHEBI:24318, https://www.ebi.ac.uk/chebi/CHEBI:29016]","[L-Î±-amino acid, glutamine family amino acid, arginine]",,L-arginine,C6H14N4O2,174.204,N=C(N)NCCC[C@H](N)C(=O)O,"InChI=1S/C6H14N4O2/c7-4(5(11)12)2-1-3-10-6(8)9/h4H,1-3,7H2,(H,11,12)(H4,8,9,10)/t4-/m0/s1",ODKSFYDXXFIFQN-BYPYZUCNSA-N,2.03,9,12.1,10.76
578606-mythen_summed.xye,https://data-collections-dev.psdi.ac.uk/api/records/78bes-ecw10/files/578606-mythen_summed.xye/content,438158.26184000005,3.35433,3.68779,TRUE,4.99802,4.99802,17.05598,90,90,120,61.57647,TRUE,4.12869,4.12869,8.47002,90,90,120,38.42353,Arg,0.75,https://www.ebi.ac.uk/chebi/CHEBI:16467,"[https://www.ebi.ac.uk/chebi/CHEBI:15705, https://www.ebi.ac.uk/chebi/CHEBI:83813, https://www.ebi.ac.uk/chebi/CHEBI:24318, https://www.ebi.ac.uk/chebi/CHEBI:29016]","[L-Î±-amino acid, glutamine family amino acid, arginine]",,L-arginine,C6H14N4O2,174.204,N=C(N)NCCC[C@H](N)C(=O)O,"InChI=1S/C6H14N4O2/c7-4(5(11)12)2-1-3-10-6(8)9/h4H,1-3,7H2,(H,11,12)(H4,8,9,10)/t4-/m0/s1",ODKSFYDXXFIFQN-BYPYZUCNSA-N,2.03,9,12.1,10.76
578607-mythen_summed.xye,https://data-collections-dev.psdi.ac.uk/api/records/30c18-0js44/files/578607-mythen_summed.xye/content,1966103.07,6.76336,8.11042,TRUE,4.99724,4.99724,17.05535,90,90,120,92.13962,TRUE,4.12505,4.12505,8.47755,90,90,120,7.86038,Arg,1,https://www.ebi.ac.uk/chebi/CHEBI:16467,"[https://www.ebi.ac.uk/chebi/CHEBI:15705, https://www.ebi.ac.uk/chebi/CHEBI:83813, https://www.ebi.ac.uk/chebi/CHEBI:24318, https://www.ebi.ac.uk/chebi/CHEBI:29016]","[L-Î±-amino acid, glutamine family amino acid, arginine]",,L-arginine,C6H14N4O2,174.204,N=C(N)NCCC[C@H](N)C(=O)O,"InChI=1S/C6H14N4O2/c7-4(5(11)12)2-1-3-10-6(8)9/h4H,1-3,7H2,(H,11,12)(H4,8,9,10)/t4-/m0/s1",ODKSFYDXXFIFQN-BYPYZUCNSA-N,2.03,9,12.1,10.76
578608-mythen_summed.xye,https://data-collections-dev.psdi.ac.uk/api/records/zr0xa-rgc93/files/578608-mythen_summed.xye/content,778691.18,5.20484,5.71718,TRUE,4.99903,4.99903,17.05557,90,90,120,100,FALSE,,,,90,90,120,0,Arg,1.25,https://www.ebi.ac.uk/chebi/CHEBI:16467,"[https://www.ebi.ac.uk/chebi/CHEBI:15705, https://www.ebi.ac.uk/chebi/CHEBI:83813, https://www.ebi.ac.uk/chebi/CHEBI:24318, https://www.ebi.ac.uk/chebi/CHEBI:29016]","[L-Î±-amino acid, glutamine family amino acid, arginine]",,L-arginine,C6H14N4O2,174.204,N=C(N)NCCC[C@H](N)C(=O)O,"InChI=1S/C6H14N4O2/c7-4(5(11)12)2-1-3-10-6(8)9/h4H,1-3,7H2,(H,11,12)(H4,8,9,10)/t4-/m0/s1",ODKSFYDXXFIFQN-BYPYZUCNSA-N,2.03,9,12.1,10.76
578609-mythen_summed.xye,https://data-collections-dev.psdi.ac.uk/api/records/ykx0w-t9764/files/578609-mythen_summed.xye/content,993063.17,5.91284,6.63022,TRUE,4.99538,4.99538,17.06388,90,90,120,100,FALSE,,,,90,90,120,0,Arg,1.5,https://www.ebi.ac.uk/chebi/CHEBI:16467,"[https://www.ebi.ac.uk/chebi/CHEBI:15705, https://www.ebi.ac.uk/chebi/CHEBI:83813, https://www.ebi.ac.uk/chebi/CHEBI:24318, https://www.ebi.ac.uk/chebi/CHEBI:29016]","[L-Î±-amino acid, glutamine family amino acid, arginine]",,L-arginine,C6H14N4O2,174.204,N=C(N)NCCC[C@H](N)C(=O)O,"InChI=1S/C6H14N4O2/c7-4(5(11)12)2-1-3-10-6(8)9/h4H,1-3,7H2,(H,11,12)(H4,8,9,10)/t4-/m0/s1",ODKSFYDXXFIFQN-BYPYZUCNSA-N,2.03,9,12.1,10.76
578610-mythen_summed.xye,https://data-collections-dev.psdi.ac.uk/api/records/aabf3-68n18/files/578610-mythen_summed.xye/content,1027751.2433600001,5.84616,6.90164,TRUE,4.99713,4.99713,17.05645,90,90,120,65.64398,TRUE,4.12877,4.12877,8.46911,90,90,120,34.35602,Arg,1.75,https://www.ebi.ac.uk/chebi/CHEBI:16467,"[https://www.ebi.ac.uk/chebi/CHEBI:15705, https://www.ebi.ac.uk/chebi/CHEBI:83813, https://www.ebi.ac.uk/chebi/CHEBI:24318, https://www.ebi.ac.uk/chebi/CHEBI:29016]","[L-Î±-amino acid, glutamine family amino acid, arginine]",,L-arginine,C6H14N4O2,174.204,N=C(N)NCCC[C@H](N)C(=O)O,"InChI=1S/C6H14N4O2/c7-4(5(11)12)2-1-3-10-6(8)9/h4H,1-3,7H2,(H,11,12)(H4,8,9,10)/t4-/m0/s1",ODKSFYDXXFIFQN-BYPYZUCNSA-N,2.03,9,12.1,10.76
578611-mythen_summed.xye,https://data-collections-dev.psdi.ac.uk/api/records/8kdcj-8s566/files/578611-mythen_summed.xye/content,107680.2,1.56504,1.63453,TRUE,4.99897,4.99897,17.05368,90,90,120,55.86857,TRUE,4.12791,4.12791,8.47174,90,90,120,44.13143,Arg,2,https://www.ebi.ac.uk/chebi/CHEBI:16467,"[https://www.ebi.ac.uk/chebi/CHEBI:15705, https://www.ebi.ac.uk/chebi/CHEBI:83813, https://www.ebi.ac.uk/chebi/CHEBI:24318, https://www.ebi.ac.uk/chebi/CHEBI:29016]","[L-Î±-amino acid, glutamine family amino acid, arginine]",,L-arginine,C6H14N4O2,174.204,N=C(N)NCCC[C@H](N)C(=O)O,"InChI=1S/C6H14N4O2/c7-4(5(11)12)2-1-3-10-6(8)9/h4H,1-3,7H2,(H,11,12)(H4,8,9,10)/t4-/m0/s1",ODKSFYDXXFIFQN-BYPYZUCNSA-N,2.03,9,12.1,10.76
578967-mythen_summed.xye,https://data-collections-dev.psdi.ac.uk/api/records/tmwhv-s0b93/files/578967-mythen_summed.xye/content,1004303.29,6.31097,7.1374,TRUE,4.99781,4.99781,17.05493,90,90,120,80.96322,TRUE,4.12648,4.12648,8.4752,90,90,120,19.03678,Arg,0,,,,,,,,,,,2.03,9,12.1,10.76
578968-mythen_summed.xye,https://data-collections-dev.psdi.ac.uk/api/records/10xsx-yw275/files/578968-mythen_summed.xye/content,399384.19,4.2699,4.61413,TRUE,4.99993,4.99993,17.05545,90,90,120,64.31111,TRUE,4.12678,4.12678,8.47697,90,90,120,35.68889,Arg,0.25,https://www.ebi.ac.uk/chebi/CHEBI:16467,"[https://www.ebi.ac.uk/chebi/CHEBI:15705, https://www.ebi.ac.uk/chebi/CHEBI:83813, https://www.ebi.ac.uk/chebi/CHEBI:24318, https://www.ebi.ac.uk/chebi/CHEBI:29016]","[L-Î±-amino acid, glutamine family amino acid, arginine]",,L-arginine,C6H14N4O2,174.204,N=C(N)NCCC[C@H](N)C(=O)O,"InChI=1S/C6H14N4O2/c7-4(5(11)12)2-1-3-10-6(8)9/h4H,1-3,7H2,(H,11,12)(H4,8,9,10)/t4-/m0/s1",ODKSFYDXXFIFQN-BYPYZUCNSA-N,2.03,9,12.1,10.76
578969-mythen_summed.xye,https://data-collections-dev.psdi.ac.uk/api/records/g6c2h-jt618/files/578969-mythen_summed.xye/content,956737.63,5.12692,6.26708,TRUE,4.99845,4.99845,17.05288,90,90,120,45.82398,TRUE,4.12573,4.12573,8.47592,90,90,120,54.17602,Arg,0.5,https://www.ebi.ac.uk/chebi/CHEBI:16467,"[https://www.ebi.ac.uk/chebi/CHEBI:15705, https://www.ebi.ac.uk/chebi/CHEBI:83813, https://www.ebi.ac.uk/chebi/CHEBI:24318, https://www.ebi.ac.uk/chebi/CHEBI:29016]","[L-Î±-amino acid, glutamine family amino acid, arginine]",,L-arginine,C6H14N4O2,174.204,N=C(N)NCCC[C@H](N)C(=O)O,"InChI=1S/C6H14N4O2/c7-4(5(11)12)2-1-3-10-6(8)9/h4H,1-3,7H2,(H,11,12)(H4,8,9,10)/t4-/m0/s1",ODKSFYDXXFIFQN-BYPYZUCNSA-N,2.03,9,12.1,10.76
578970-mythen_summed.xye,https://data-collections-dev.psdi.ac.uk/api/records/fnzfn-c4w62/files/578970-mythen_summed.xye/content,845360.81,4.60855,5.44455,TRUE,4.99898,4.99898,17.0559,90,90,120,58.07008,TRUE,4.12677,4.12677,8.47471,90,90,120,41.92992,Arg,0.75,https://www.ebi.ac.uk/chebi/CHEBI:16467,"[https://www.ebi.ac.uk/chebi/CHEBI:15705, https://www.ebi.ac.uk/chebi/CHEBI:83813, https://www.ebi.ac.uk/chebi/CHEBI:24318, https://www.ebi.ac.uk/chebi/CHEBI:29016]","[L-Î±-amino acid, glutamine family amino acid, arginine]",,L-arginine,C6H14N4O2,174.204,N=C(N)NCCC[C@H](N)C(=O)O,"InChI=1S/C6H14N4O2/c7-4(5(11)12)2-1-3-10-6(8)9/h4H,1-3,7H2,(H,11,12)(H4,8,9,10)/t4-/m0/s1",ODKSFYDXXFIFQN-BYPYZUCNSA-N,2.03,9,12.1,10.76
578971-mythen_summed.xye,https://data-collections-dev.psdi.ac.uk/api/records/bfjfk-bhd73/files/578971-mythen_summed.xye/content,1279821.0788440001,5.06098,6.15548,TRUE,4.99874,4.99874,17.05046,90,90,120,76.20441,TRUE,4.12559,4.12559,8.47372,90,90,120,23.79559,Arg,1,https://www.ebi.ac.uk/chebi/CHEBI:16467,"[https://www.ebi.ac.uk/chebi/CHEBI:15705, https://www.ebi.ac.uk/chebi/CHEBI:83813, https://www.ebi.ac.uk/chebi/CHEBI:24318, https://www.ebi.ac.uk/chebi/CHEBI:29016]","[L-Î±-amino acid, glutamine family amino acid, arginine]",,L-arginine,C6H14N4O2,174.204,N=C(N)NCCC[C@H](N)C(=O)O,"InChI=1S/C6H14N4O2/c7-4(5(11)12)2-1-3-10-6(8)9/h4H,1-3,7H2,(H,11,12)(H4,8,9,10)/t4-/m0/s1",ODKSFYDXXFIFQN-BYPYZUCNSA-N,2.03,9,12.1,10.76
